Repository: breadslicer-app/breadslicer

<div align="center">

# Breadslicer

**A native resin (MSLA) slicer. Slice by slice.**
[**Download**](https://github.com/breadslicer-app/breadslicer/releases/latest) ·
[Website](https://breadslicer.app) ·
[Discord](https://discord.gg/RHq6DXMcC) ·
[Report a bug](https://github.com/breadslicer-app/breadslicer/issues/new/choose)
</div>

Breadslicer prepares resin prints from start to finish: place and orient your models, hollow them,
support them, review every layer and export the file your printer reads. It is written in Rust with its
own GPU viewport, so it opens fast and stays smooth with millions of triangles.

> **Open beta.** It works, and it still has rough edges. The printer tested on real prints is the
> Anycubic Photon Mono M7 Pro: on any other, check your first print closely.

## Download

Get the latest version from the [releases page](https://github.com/breadslicer-app/breadslicer/releases/latest):

| File | What it is |
| --- | --- |
| `Breadslicer-<version>-windows-x64-setup.exe` | The installer. No administrator rights needed; `.bread` files open with Breadslicer and show their thumbnail in Explorer. |
| `Breadslicer-<version>-windows-x64.zip` | Portable: unzip it anywhere and open `breadslicer.exe`. |

Windows 10 and 11, 64-bit. The files are not signed: if Windows says "Windows protected your PC",
click **More info**, then **Run anyway**.

# Bundled profiles

The profile library an installation ships with: one printer profile per
machine, one material profile per resin, and in `images/` the product
photo each printer profile points at. Profiles a user saves themselves
live in their own library, where a matching id wins over anything here.

This page says where these numbers came from.

## Printers

The printers come from UVtools' printer catalog: the PrusaSlicer printer
profiles UVtools bundles for every resin printer it converts files for
(`PrusaSlicer/printer/*.ini`), published under the AGPL-3.0 with UVtools
(Tiago Conceição (sn4k3) and UVtools contributors,
<https://github.com/sn4k3/UVtools>). These were read from UVtools v7.1.1,
commit `8b5c91fd41b60bd6265ba1c1f2b2b64636b873e8`, whose installed copy holds
the same 154 files. The converter's `uvtools` format reads them:

```
profiles-converter --format uvtools   --input <UVtools>/PrusaSlicer/printer   --printer-library assets/profiles --out assets/profiles
```

From each profile a printer takes its panel (pixels and millimetres, hence
its pixel size), its mirror, its build height and the file UVtools converts
a slice to for it, at the revision UVtools writes when the profile names
none. The print values UVtools starts a file from (lift heights and speeds,
waits, light power) are not taken: they belong to a resin, and the resin
profiles carry them. UVtools states nothing about a 2 stage platform move,
transition layers, a camera or a photo, so a printer that comes only from
there declares none of them. Its family is the series its name opens with.

55 of these machines take a file nothing in Breadslicer writes yet (NanoDLP,
SVGX, CWS, LGS, FDG, ZIP, ...), and so does the Jupiter 2 (GOO v5.1). Their
profiles name the format all the same, and the Slice panel says that it
cannot export it.

The Anycubic and ELEGOO printers were first converted from the printer
plugins of the DragonFruit slicer, published by the Open Resin Alliance
under the MIT license, whose text is vendored in `images/LICENSE-MIT.txt`;
their photos still come from there:

- <https://github.com/Open-Resin-Alliance/df-plugin-anycubic>
- <https://github.com/Open-Resin-Alliance/df-plugin-elegoo>

Where UVtools disagreed, its panel, mirror and height replaced that
dataset's, and the file it writes joined the profile's own, first. Every
other figure of those profiles is kept. That made every Anycubic machine
mirror in X, laid the Photon S, Photon Zero, Photon Mono, Mono SE and
Mono SQ panels out as UVtools lists them (1440 x 2560 for the Photon S,
not 2560 x 1440), gave the Photon M3 Premium its 7680 x 4320 panel, put
the Mars 2 Pro panel the same way round, raised the Saturn 3 to 250 mm, and
added the file UVtools writes for the Jupiter (CTB v5, encrypted), the
Mars 2 Pro (CTB v4), the Mars 4 Ultra, the Saturn 3 and the Saturn 3 Ultra
(GOO). UVtools lists the Photon M3 Plus and the Photon Mono X 6K, one
machine, as 2 printers, and the Saturn 4 Ultra as the Saturn 4 Ultra 12K;
each is the one profile we ship for it.

The Jupiter SE, Mars 3 Pro and Saturn 2 14K are not in UVtools' catalog
and keep that dataset's figures.

16 machines that are not in UVtools' catalog take their panel in pixels, pixel
size, build volume and print file from what their makers publish: the Halot
Mage S, Play, R6, X1 Max and X1 Neo (Creality); the Mars Pro (ELEGOO); the
Sonic Mega 8K S and V2, Mighty 12K Upgrade, Mighty Revo 16K and 16K Max, and

File: assets/profiles/materials/elegoo-water-washable-2-0-resin-ceramic-grey-50um.toml
[identity]
id = "elegoo-water-washable-2-0-resin-ceramic-grey-50um"
brand = "ELEGOO"
family = "standard"
name = "Water Washable 2.0 Resin (Ceramic Grey, 50 um)"
profile_version = "1.0.0"

[intent]
target_layer_height_mm = 0.05

[defaults]

[physical]

[per_printer.elegoo-jupiter]
normal_exposure_sec = 2.5
bottom_exposure_sec = 30.0
wait_before_cure_sec = 0.5
lift_distance_mm = 3.0
lift_speed_mm_min = 65.0
retract_speed_mm_min = 65.0
second_travel = { lift_distance_mm = 4.0, lift_speed_mm_min = 180.0, retract_speed_mm_min = 180.0 }

[per_printer.elegoo-jupiter-2]
normal_exposure_sec = 3.0
bottom_exposure_sec = 35.0
wait_before_cure_sec = 1.0
lift_distance_mm = 4.5
lift_speed_mm_min = 60.0
retract_speed_mm_min = 60.0
second_travel = { lift_distance_mm = 4.5, lift_speed_mm_min = 390.0, retract_speed_mm_min = 390.0 }

[per_printer.elegoo-jupiter-se]
normal_exposure_sec = 2.5
bottom_exposure_sec = 30.0
wait_before_cure_sec = 1.0
lift_distance_mm = 3.0
lift_speed_mm_min = 85.0
retract_speed_mm_min = 70.0
second_travel = { lift_distance_mm = 4.0, lift_speed_mm_min = 300.0, retract_speed_mm_min = 300.0 }

[per_printer.elegoo-mars]
normal_exposure_sec = 8.0
bottom_exposure_sec = 60.0
wait_before_cure_sec = 0.0
lift_distance_mm = 5.0
lift_speed_mm_min = 100.0
retract_speed_mm_min = 150.0

[per_printer.elegoo-mars-2]
normal_exposure_sec = 2.5
bottom_exposure_sec = 35.0
wait_before_cure_sec = 0.5
lift_distance_mm = 5.0
lift_speed_mm_min = 80.0
retract_speed_mm_min = 210.0

[per_printer.elegoo-mars-2-pro]
normal_exposure_sec = 2.5
bottom_exposure_sec = 35.0
wait_before_cure_sec = 0.5
lift_distance_mm = 5.0
lift_speed_mm_min = 80.0
retract_speed_mm_min = 210.0

[per_printer.elegoo-mars-3]
normal_exposure_sec = 2.5
bottom_exposure_sec = 35.0
wait_before_cure_sec = 0.5
lift_distance_mm = 5.0
lift_speed_mm_min = 80.0
retract_speed_mm_min = 210.0

[per_printer.elegoo-mars-3-pro]
normal_exposure_sec = 2.5
bottom_exposure_sec = 35.0
wait_before_cure_sec = 0.5
lift_distance_mm = 5.0
lift_speed_mm_min = 80.0
retract_speed_mm_min = 210.0

[per_printer.elegoo-mars-4]
normal_exposure_sec = 2.5
bottom_exposure_sec = 30.0
wait_before_cure_sec = 0.5
lift_distance_mm = 2.0
lift_speed_mm_min = 75.0
retract_speed_mm_min = 75.0
second_travel = { lift_distance_mm = 3.0, lift_speed_mm_min = 230.0, retract_speed_mm_min = 230.0 }

[per_printer.elegoo-mars-4-dlp]
normal_exposure_sec = 2.5
bottom_exposure_sec = 30.0
wait_before_cure_sec = 1.0
lift_distance_mm = 3.0
lift_speed_mm_min = 75.0
retract_speed_mm_min = 75.0
second_travel = { lift_distance_mm = 4.0, lift_speed_mm_min = 230.0, retract_speed_mm_min = 230.0 }

[per_printer.elegoo-mars-4-max]
normal_exposure_sec = 2.5
bottom_exposure_sec = 30.0
wait_before_cure_sec = 1.0
lift_distance_mm = 3.0
lift_speed_mm_min = 75.0
retract_speed_mm_min = 75.0
second_travel = { lift_distance_mm = 4.0, lift_speed_mm_min = 230.0, retract_speed_mm_min = 230.0 }

# This parameter works for Normal Resin + Normal Speed
[per_printer.elegoo-mars-4-ultra]
normal_exposure_sec = 2.5
bottom_exposure_sec = 30.0
wait_before_cure_sec = 0.5
lift_distance_mm = 2.0
lift_speed_mm_min = 75.0
retract_speed_mm_min = 75.0
second_travel = { lift_distance_mm = 3.0, lift_speed_mm_min = 230.0, retract_speed_mm_min = 230.0 }

[per_printer.elegoo-mars-5]
normal_exposure_sec = 2.5
bottom_exposure_sec = 35.0
wait_before_cure_sec = 0.5
lift_distance_mm = 2.0
lift_speed_mm_min = 75.0
retract_speed_mm_min = 75.0
second_travel = { lift_distance_mm = 3.0, lift_speed_mm_min = 230.0, retract_speed_mm_min = 230.0 }

# ELEGOO states no travel for this machine, whose vat tilts on the normal layers; the bottom layers lift as the Mars 5 does for this resin
[per_printer.elegoo-mars-5-ultra]
normal_exposure_sec = 2.5
bottom_exposure_sec = 35.0
wait_before_cure_sec = 0.5
lift_distance_mm = 2.0
lift_speed_mm_min = 75.0
retract_speed_mm_min = 75.0
second_travel = { lift_distance_mm = 3.0, lift_speed_mm_min = 230.0, retract_speed_mm_min = 230.0 }

[per_printer.elegoo-mars-pro]
normal_exposure_sec = 7.0
bottom_exposure_sec = 50.0
wait_before_cure_sec = 0.0
lift_distance_mm = 5.0
lift_speed_mm_min = 100.0
retract_speed_mm_min = 150.0

[per_printer.elegoo-saturn]
normal_exposure_sec = 2.5
bottom_exposure_sec = 30.0
wait_before_cure_sec = 0.5
lift_distance_mm = 7.0
lift_speed_mm_min = 70.0
retract_speed_mm_min = 210.0

[per_printer.elegoo-saturn-2]
normal_exposure_sec = 2.5
bottom_exposure_sec = 30.0
wait_before_cure_sec = 0.5
lift_distance_mm = 3.0
lift_speed_mm_min = 65.0
retract_speed_mm_min = 65.0
second_travel = { lift_distance_mm = 4.0, lift_speed_mm_min = 180.0, retract_speed_mm_min = 180.0 }

[per_printer.elegoo-saturn-3]
normal_exposure_sec = 2.5
bottom_exposure_sec = 30.0
wait_before_cure_sec = 0.5
lift_distance_mm = 3.0
lift_speed_mm_min = 65.0
retract_speed_mm_min = 65.0
second_travel = { lift_distance_mm = 4.0, lift_speed_mm_min = 180.0, retract_speed_mm_min = 180.0 }

# This parameter works for Normal Resin + Normal Speed
[per_printer.elegoo-saturn-3-ultra]
normal_exposure_sec = 2.5
bottom_exposure_sec = 35.0
wait_before_cure_sec = 1.0
lift_distance_mm = 3.0
lift_speed_mm_min = 90.0
retract_speed_mm_min = 90.0
second_travel = { lift_distance_mm = 4.0, lift_speed_mm_min = 320.0, retract_speed_mm_min = 320.0 }

[per_printer.elegoo-saturn-4]
normal_exposure_sec = 2.5
bottom_exposure_sec = 35.0
wait_before_cure_sec = 0.5
lift_distance_mm = 3.0
lift_speed_mm_min = 65.0
retract_speed_mm_min = 65.0
second_travel = { lift_distance_mm = 4.0, lift_speed_mm_min = 180.0, retract_speed_mm_min = 180.0 }

# ELEGOO states no travel for this machine, whose vat tilts on the normal layers; the bottom layers lift as the Saturn 4 does for this resin
[per_printer.elegoo-saturn-4-ultra]
normal_exposure_sec = 2.5
bottom_exposure_sec = 35.0
wait_before_cure_sec = 1.0
lift_distance_mm = 3.0
lift_speed_mm_min = 65.0
retract_speed_mm_min = 65.0
second_travel = { lift_distance_mm = 4.0, lift_speed_mm_min = 180.0, retract_speed_mm_min = 180.0 }

# ELEGOO states no travel for this machine, whose vat tilts on the normal layers; the bottom layers lift as the Saturn 4 does for this resin
[per_printer.elegoo-saturn-4-ultra-16k]
normal_exposure_sec = 2.3
bottom_exposure_sec = 32.0
wait_before_cure_sec = 1.2
lift_distance_mm = 3.0
lift_speed_mm_min = 65.0
retract_speed_mm_min = 65.0
second_travel = { lift_distance_mm = 4.0, lift_speed_mm_min = 180.0, retract_speed_mm_min = 180.0 }

[per_printer.elegoo-saturn-8k]
normal_exposure_sec = 2.5
bottom_exposure_sec = 30.0
wait_before_cure_sec = 0.5
lift_distance_mm = 3.0
lift_speed_mm_min = 65.0
retract_speed_mm_min = 65.0
second_travel = { lift_distance_mm = 4.0, lift_speed_mm_min = 180.0, retract_speed_mm_min = 180.0 }

[per_printer.elegoo-saturn-s]
normal_exposure_sec = 2.5
bottom_exposure_sec = 30.0
wait_before_cure_sec = 0.5
lift_distance_mm = 7.0
lift_speed_mm_min = 70.0
retract_speed_mm_min = 210.0

File: assets/profiles/materials/elegoo-water-washable-abs-like-photopolymer-resin-ceramic-grey-100um.toml
[identity]
id = "elegoo-water-washable-abs-like-photopolymer-resin-ceramic-grey-100um"
brand = "ELEGOO"
family = "abs-like"
name = "Water Washable ABS-Like Photopolymer Resin (Ceramic Grey, 100 um)"
profile_version = "1.0.0"

[intent]
target_layer_height_mm = 0.1

[defaults]

[physical]

# NOTE: This parameter works for Standard Resin+ Fast Speed(Hollow model, wall thickness>2mm, model has holes)
[per_printer.elegoo-mars-4-ultra]
normal_exposure_sec = 3.8
bottom_exposure_sec = 40.0
wait_before_cure_sec = 0.5
lift_distance_mm = 3.0
lift_speed_mm_min = 300.0
retract_speed_mm_min = 300.0
second_travel = { lift_distance_mm = 2.0, lift_speed_mm_min = 1000.0, retract_speed_mm_min = 1000.0 }

# NOTE: This parameter works for Standard Resin+ Fast Speed(Hollow model, wall thickness>2mm, model has holes)
[per_printer.elegoo-saturn-3-ultra]
normal_exposure_sec = 3.8
bottom_exposure_sec = 40.0
wait_before_cure_sec = 0.5
lift_distance_mm = 3.0
lift_speed_mm_min = 300.0
retract_speed_mm_min = 300.0
second_travel = { lift_distance_mm = 2.0, lift_speed_mm_min = 1000.0, retract_speed_mm_min = 1000.0 }

File: assets/profiles/materials/elegoo-water-washable-abs-like-photopolymer-resin-ceramic-grey-50um.toml
[identity]
id = "elegoo-water-washable-abs-like-photopolymer-resin-ceramic-grey-50um"
brand = "ELEGOO"
family = "abs-like"
name = "Water Washable ABS-Like Photopolymer Resin (Ceramic Grey, 50 um)"
profile_version = "1.0.0"

[intent]
target_layer_height_mm = 0.05

[defaults]

[physical]

[per_printer.elegoo-jupiter-se]
normal_exposure_sec = 2.8
bottom_exposure_sec = 30.0
wait_before_cure_sec = 0.5
lift_distance_mm = 3.0
lift_speed_mm_min = 85.0
retract_speed_mm_min = 70.0
second_travel = { lift_distance_mm = 4.0, lift_speed_mm_min = 300.0, retract_speed_mm_min = 300.0 }

[per_printer.elegoo-mars-4]
normal_exposure_sec = 2.8
bottom_exposure_sec = 30.0
wait_before_cure_sec = 0.5
lift_distance_mm = 2.0
lift_speed_mm_min = 75.0
retract_speed_mm_min = 75.0
second_travel = { lift_distance_mm = 3.0, lift_speed_mm_min = 230.0, retract_speed_mm_min = 230.0 }

[per_printer.elegoo-mars-4-ultra]
normal_exposure_sec = 2.8
bottom_exposure_sec = 30.0
wait_before_cure_sec = 0.5
lift_distance_mm = 2.0
lift_speed_mm_min = 75.0
retract_speed_mm_min = 75.0
second_travel = { lift_distance_mm = 3.0, lift_speed_mm_min = 230.0, retract_speed_mm_min = 230.0 }

[per_printer.elegoo-mars-5]
normal_exposure_sec = 2.5
bottom_exposure_sec = 32.0
wait_before_cure_sec = 0.5
lift_distance_mm = 2.0
lift_speed_mm_min = 75.0
retract_speed_mm_min = 75.0
second_travel = { lift_distance_mm = 3.0, lift_speed_mm_min = 230.0, retract_speed_mm_min = 230.0 }

[per_printer.elegoo-saturn-2]
normal_exposure_sec = 2.8
bottom_exposure_sec = 30.0
wait_before_cure_sec = 0.5
lift_distance_mm = 3.0
lift_speed_mm_min = 65.0
retract_speed_mm_min = 65.0
second_travel = { lift_distance_mm = 4.0, lift_speed_mm_min = 180.0, retract_speed_mm_min = 180.0 }

[per_printer.elegoo-saturn-3]
normal_exposure_sec = 2.8
bottom_exposure_sec = 30.0
wait_before_cure_sec = 0.5
lift_distance_mm = 3.0
lift_speed_mm_min = 65.0
retract_speed_mm_min = 65.0
second_travel = { lift_distance_mm = 4.0, lift_speed_mm_min = 180.0, retract_speed_mm_min = 180.0 }

[per_printer.elegoo-saturn-3-ultra]
normal_exposure_sec = 2.8
bottom_exposure_sec = 30.0
wait_before_cure_sec = 1.0
lift_distance_mm = 3.0
lift_speed_mm_min = 90.0
retract_speed_mm_min = 90.0
second_travel = { lift_distance_mm = 4.0, lift_speed_mm_min = 320.0, retract_speed_mm_min = 320.0 }

[per_printer.elegoo-saturn-4]
normal_exposure_sec = 2.8
bottom_exposure_sec = 30.0
wait_before_cure_sec = 0.5
lift_distance_mm = 3.0
lift_speed_mm_min = 65.0
retract_speed_mm_min = 65.0
second_travel = { lift_distance_mm = 4.0, lift_speed_mm_min = 180.0, retract_speed_mm_min = 180.0 }

File: assets/profiles/materials/elegoo-water-washable-abs-like-resin-ceramic-grey-50um.toml
[identity]
id = "elegoo-water-washable-abs-like-resin-ceramic-grey-50um"
brand = "ELEGOO"
family = "abs-like"
name = "Water Washable ABS-Like Resin (Ceramic Grey, 50 um)"
profile_version = "1.0.0"

[intent]
target_layer_height_mm = 0.05

[defaults]

[physical]

[per_printer.elegoo-jupiter]
normal_exposure_sec = 2.8
bottom_exposure_sec = 30.0
wait_before_cure_sec = 0.5
lift_distance_mm = 3.0
lift_speed_mm_min = 65.0
retract_speed_mm_min = 65.0
second_travel = { lift_distance_mm = 4.0, lift_speed_mm_min = 180.0, retract_speed_mm_min = 180.0 }

[per_printer.elegoo-jupiter-2]
normal_exposure_sec = 3.0
bottom_exposure_sec = 35.0
wait_before_cure_sec = 1.0
lift_distance_mm = 4.5
lift_speed_mm_min = 60.0
retract_speed_mm_min = 60.0
second_travel = { lift_distance_mm = 4.5, lift_speed_mm_min = 390.0, retract_speed_mm_min = 390.0 }

[per_printer.elegoo-jupiter-se]
normal_exposure_sec = 2.8
bottom_exposure_sec = 30.0
wait_before_cure_sec = 1.0
lift_distance_mm = 3.0
lift_speed_mm_min = 85.0
retract_speed_mm_min = 70.0
second_travel = { lift_distance_mm = 4.0, lift_speed_mm_min = 300.0, retract_speed_mm_min = 300.0 }

[per_printer.elegoo-mars]
normal_exposure_sec = 8.0
bottom_exposure_sec = 70.0
wait_before_cure_sec = 0.0
lift_distance_mm = 5.0
lift_speed_mm_min = 100.0
retract_speed_mm_min = 150.0

[per_printer.elegoo-mars-2]
normal_exposure_sec = 2.8
bottom_exposure_sec = 30.0
wait_before_cure_sec = 0.5
lift_distance_mm = 5.0
lift_speed_mm_min = 80.0
retract_speed_mm_min = 210.0

[per_printer.elegoo-mars-2-pro]
normal_exposure_sec = 2.8
bottom_exposure_sec = 30.0
wait_before_cure_sec = 0.5
lift_distance_mm = 5.0
lift_speed_mm_min = 80.0
retract_speed_mm_min = 210.0

[per_printer.elegoo-mars-3]
normal_exposure_sec = 2.8
bottom_exposure_sec = 35.0
wait_before_cure_sec = 0.5
lift_distance_mm = 5.0
lift_speed_mm_min = 80.0
retract_speed_mm_min = 210.0

[per_printer.elegoo-mars-3-pro]
normal_exposure_sec = 2.8
bottom_exposure_sec = 35.0
wait_before_cure_sec = 0.5
lift_distance_mm = 5.0
lift_speed_mm_min = 80.0
retract_speed_mm_min = 210.0

[per_printer.elegoo-mars-4]
normal_exposure_sec = 2.8
bottom_exposure_sec = 30.0
wait_before_cure_sec = 0.5
lift_distance_mm = 2.0
lift_speed_mm_min = 75.0
retract_speed_mm_min = 75.0
second_travel = { lift_distance_mm = 3.0, lift_speed_mm_min = 230.0, retract_speed_mm_min = 230.0 }

[per_printer.elegoo-mars-4-dlp]
normal_exposure_sec = 2.8
bottom_exposure_sec = 30.0
wait_before_cure_sec = 1.0
lift_distance_mm = 3.0
lift_speed_mm_min = 75.0
retract_speed_mm_min = 75.0
second_travel = { lift_distance_mm = 4.0, lift_speed_mm_min = 230.0, retract_speed_mm_min = 230.0 }

[per_printer.elegoo-mars-4-max]
normal_exposure_sec = 2.8
bottom_exposure_sec = 30.0
wait_before_cure_sec = 1.0
lift_distance_mm = 3.0
lift_speed_mm_min = 75.0
retract_speed_mm_min = 75.0
second_travel = { lift_distance_mm = 4.0, lift_speed_mm_min = 230.0, retract_speed_mm_min = 230.0 }

# This parameter works for Normal Resin + Normal Speed
[per_printer.elegoo-mars-4-ultra]
normal_exposure_sec = 2.8
bottom_exposure_sec = 30.0
wait_before_cure_sec = 0.5
lift_distance_mm = 2.0
lift_speed_mm_min = 75.0
retract_speed_mm_min = 75.0
second_travel = { lift_distance_mm = 3.0, lift_speed_mm_min = 230.0, retract_speed_mm_min = 230.0 }

[per_printer.elegoo-mars-5]
normal_exposure_sec = 2.8
bottom_exposure_sec = 30.0
wait_before_cure_sec = 0.5
lift_distance_mm = 2.0
lift_speed_mm_min = 75.0
retract_speed_mm_min = 75.0
second_travel = { lift_distance_mm = 3.0, lift_speed_mm_min = 230.0, retract_speed_mm_min = 230.0 }

# ELEGOO states no travel for this machine, whose vat tilts on the normal layers; the bottom layers lift as the Mars 5 does for this resin
[per_printer.elegoo-mars-5-ultra]
normal_exposure_sec = 2.8
bottom_exposure_sec = 30.0
wait_before_cure_sec = 0.5
lift_distance_mm = 2.0
lift_speed_mm_min = 75.0
retract_speed_mm_min = 75.0
second_travel = { lift_distance_mm = 3.0, lift_speed_mm_min = 230.0, retract_speed_mm_min = 230.0 }

[per_printer.elegoo-mars-pro]
normal_exposure_sec = 8.0
bottom_exposure_sec = 50.0
wait_before_cure_sec = 0.0
lift_distance_mm = 5.0
lift_speed_mm_min = 100.0
retract_speed_mm_min = 150.0

[per_printer.elegoo-saturn]
normal_exposure_sec = 2.8
bottom_exposure_sec = 30.0
wait_before_cure_sec = 0.5
lift_distance_mm = 7.0
lift_speed_mm_min = 70.0
retract_speed_mm_min = 210.0

[per_printer.elegoo-saturn-2]
normal_exposure_sec = 2.8
bottom_exposure_sec = 30.0
wait_before_cure_sec = 0.5
lift_distance_mm = 3.0
lift_speed_mm_min = 65.0
retract_speed_mm_min = 65.0
second_travel = { lift_distance_mm = 4.0, lift_speed_mm_min = 180.0, retract_speed_mm_min = 180.0 }

[per_printer.elegoo-saturn-3]
normal_exposure_sec = 2.8
bottom_exposure_sec = 30.0
wait_before_cure_sec = 0.5
lift_distance_mm = 3.0
lift_speed_mm_min = 65.0
retract_speed_mm_min = 65.0
second_travel = { lift_distance_mm = 4.0, lift_speed_mm_min = 180.0, retract_speed_mm_min = 180.0 }

# This parameter works for Normal Resin + Normal Speed
[per_printer.elegoo-saturn-3-ultra]
normal_exposure_sec = 2.8
bottom_exposure_sec = 30.0
wait_before_cure_sec = 1.0
lift_distance_mm = 3.0
lift_speed_mm_min = 90.0
retract_speed_mm_min = 90.0
second_travel = { lift_distance_mm = 4.0, lift_speed_mm_min = 320.0, retract_speed_mm_min = 320.0 }

[per_printer.elegoo-saturn-4]
normal_exposure_sec = 2.8
bottom_exposure_sec = 30.0
wait_before_cure_sec = 0.5
lift_distance_mm = 3.0
lift_speed_mm_min = 75.0
retract_speed_mm_min = 75.0
second_travel = { lift_distance_mm = 4.0, lift_speed_mm_min = 230.0, retract_speed_mm_min = 230.0 }

# ELEGOO states no travel for this machine, whose vat tilts on the normal layers; the bottom layers lift as the Saturn 4 does for this resin
[per_printer.elegoo-saturn-4-ultra]
normal_exposure_sec = 2.8
bottom_exposure_sec = 30.0
wait_before_cure_sec = 1.0
lift_distance_mm = 3.0
lift_speed_mm_min = 75.0
retract_speed_mm_min = 75.0
second_travel = { lift_distance_mm = 4.0, lift_speed_mm_min = 230.0, retract_speed_mm_min = 230.0 }

# ELEGOO states no travel for this machine, whose vat tilts on the normal layers; the bottom layers lift as the Saturn 4 does for this resin
[per_printer.elegoo-saturn-4-ultra-16k]
normal_exposure_sec = 2.3
bottom_exposure_sec = 32.0
wait_before_cure_sec = 1.2
lift_distance_mm = 3.0
lift_speed_mm_min = 75.0
retract_speed_mm_min = 75.0
second_travel = { lift_distance_mm = 4.0, lift_speed_mm_min = 230.0, retract_speed_mm_min = 230.0 }

[per_printer.elegoo-saturn-8k]
normal_exposure_sec = 2.8
bottom_exposure_sec = 30.0
wait_before_cure_sec = 0.5
lift_distance_mm = 3.0
lift_speed_mm_min = 65.0
retract_speed_mm_min = 65.0
second_travel = { lift_distance_mm = 4.0, lift_speed_mm_min = 180.0, retract_speed_mm_min = 180.0 }

[per_printer.elegoo-saturn-s]
normal_exposure_sec = 2.8
bottom_exposure_sec = 30.0
wait_before_cure_sec = 0.5
lift_distance_mm = 7.0
lift_speed_mm_min = 70.0
retract_speed_mm_min = 210.0

File: assets/profiles/materials/elegoo-water-washable-resin-2-0-ceramic-grey-100um.toml
[identity]
id = "elegoo-water-washable-resin-2-0-ceramic-grey-100um"
brand = "ELEGOO"
family = "standard"
name = "Water Washable Resin 2.0 (Ceramic Grey, 100 um)"
profile_version = "1.0.0"

[intent]
target_layer_height_mm = 0.1

[defaults]

[physical]

# NOTE: This parameter works for Standard Resin+ Fast Speed(Hollow model, wall thickness>2mm, model has holes)
[per_printer.elegoo-mars-4-ultra]
normal_exposure_sec = 3.8
bottom_exposure_sec = 40.0
wait_before_cure_sec = 0.5
lift_distance_mm = 3.0
lift_speed_mm_min = 300.0
retract_speed_mm_min = 300.0
second_travel = { lift_distance_mm = 2.0, lift_speed_mm_min = 1000.0, retract_speed_mm_min = 1000.0 }

# NOTE: This parameter works for Standard Resin+ Fast Speed(Hollow model, wall thickness>2mm, model has holes)
[per_printer.elegoo-saturn-3-ultra]
normal_exposure_sec = 3.8
bottom_exposure_sec = 40.0
wait_before_cure_sec = 0.5
lift_distance_mm = 3.0
lift_speed_mm_min = 300.0
retract_speed_mm_min = 300.0
second_travel = { lift_distance_mm = 2.0, lift_speed_mm_min = 1000.0, retract_speed_mm_min = 1000.0 }

File: assets/profiles/materials/elegoo-water-washable-resin-2-0-ceramic-grey-50um.toml
[identity]
id = "elegoo-water-washable-resin-2-0-ceramic-grey-50um"
brand = "ELEGOO"
family = "standard"
name = "Water Washable Resin 2.0 (Ceramic Grey, 50 um)"
profile_version = "1.0.0"

[intent]
target_layer_height_mm = 0.05

[defaults]

[physical]

[per_printer.elegoo-jupiter-se]
normal_exposure_sec = 2.8
bottom_exposure_sec = 30.0
wait_before_cure_sec = 0.5
lift_distance_mm = 3.0
lift_speed_mm_min = 85.0
retract_speed_mm_min = 70.0
second_travel = { lift_distance_mm = 4.0, lift_speed_mm_min = 300.0, retract_speed_mm_min = 300.0 }

[per_printer.elegoo-mars-4]
normal_exposure_sec = 2.8
bottom_exposure_sec = 30.0
wait_before_cure_sec = 0.5
lift_distance_mm = 2.0
lift_speed_mm_min = 75.0
retract_speed_mm_min = 75.0
second_travel = { lift_distance_mm = 3.0, lift_speed_mm_min = 230.0, retract_speed_mm_min = 230.0 }

# NOTE: This parameter works for Standard Resin+ Normal Speed
[per_printer.elegoo-mars-4-ultra]
normal_exposure_sec = 2.8
bottom_exposure_sec = 30.0
wait_before_cure_sec = 0.5
lift_distance_mm = 2.0
lift_speed_mm_min = 75.0
retract_speed_mm_min = 75.0
second_travel = { lift_distance_mm = 3.0, lift_speed_mm_min = 230.0, retract_speed_mm_min = 230.0 }

[per_printer.elegoo-mars-5]
normal_exposure_sec = 2.5
bottom_exposure_sec = 32.0
wait_before_cure_sec = 0.5
lift_distance_mm = 2.0
lift_speed_mm_min = 75.0
retract_speed_mm_min = 75.0
second_travel = { lift_distance_mm = 3.0, lift_speed_mm_min = 230.0, retract_speed_mm_min = 230.0 }

[per_printer.elegoo-saturn-2]
normal_exposure_sec = 2.8
bottom_exposure_sec = 30.0
wait_before_cure_sec = 0.5
lift_distance_mm = 3.0
lift_speed_mm_min = 65.0
retract_speed_mm_min = 65.0
second_travel = { lift_distance_mm = 4.0, lift_speed_mm_min = 180.0, retract_speed_mm_min = 180.0 }

[per_printer.elegoo-saturn-3]
normal_exposure_sec = 2.8
bottom_exposure_sec = 30.0
wait_before_cure_sec = 0.5
lift_distance_mm = 3.0
lift_speed_mm_min = 65.0
retract_speed_mm_min = 65.0
second_travel = { lift_distance_mm = 4.0, lift_speed_mm_min = 180.0, retract_speed_mm_min = 180.0 }

# NOTE: This parameter works for Standard Resin+ Normal Speed
[per_printer.elegoo-saturn-3-ultra]
normal_exposure_sec = 2.8
bottom_exposure_sec = 30.0
wait_before_cure_sec = 1.0
lift_distance_mm = 3.0
lift_speed_mm_min = 90.0
retract_speed_mm_min = 90.0
second_travel = { lift_distance_mm = 4.0, lift_speed_mm_min = 320.0, retract_speed_mm_min = 320.0 }

[per_printer.elegoo-saturn-4]
normal_exposure_sec = 2.8
bottom_exposure_sec = 30.0
wait_before_cure_sec = 0.5
lift_distance_mm = 3.0
lift_speed_mm_min = 65.0
retract_speed_mm_min = 65.0
second_travel = { lift_distance_mm = 4.0, lift_speed_mm_min = 180.0, retract_speed_mm_min = 180.0 }

File: assets/profiles/materials/elegoo-water-washable-resin-ceramic-grey-100um.toml
[identity]
id = "elegoo-water-washable-resin-ceramic-grey-100um"
brand = "ELEGOO"
family = "standard"
name = "Water Washable Resin (Ceramic Grey, 100 um)"
profile_version = "1.0.0"

[intent]
target_layer_height_mm = 0.1

[defaults]

[physical]

[per_printer.elegoo-mars-4-ultra]
normal_exposure_sec = 3.5
bottom_exposure_sec = 40.0
wait_before_cure_sec = 0.5
lift_distance_mm = 3.0
lift_speed_mm_min = 300.0
retract_speed_mm_min = 300.0
second_travel = { lift_distance_mm = 2.0, lift_speed_mm_min = 1000.0, retract_speed_mm_min = 1000.0 }

[per_printer.elegoo-saturn-3-ultra]
normal_exposure_sec = 3.5
bottom_exposure_sec = 40.0
wait_before_cure_sec = 0.5
lift_distance_mm = 3.0
lift_speed_mm_min = 300.0
retract_speed_mm_min = 300.0
second_travel = { lift_distance_mm = 2.0, lift_speed_mm_min = 1000.0, retract_speed_mm_min = 1000.0 }

File: assets/profiles/materials/elegoo-water-washable-resin-ceramic-grey-50um.toml
[identity]
id = "elegoo-water-washable-resin-ceramic-grey-50um"
brand = "ELEGOO"
family = "standard"
name = "Water Washable Resin (Ceramic Grey, 50 um)"
profile_version = "1.0.0"

[intent]
target_layer_height_mm = 0.05

[defaults]

[physical]

[per_printer.elegoo-jupiter]
normal_exposure_sec = 2.5
bottom_exposure_sec = 30.0
wait_before_cure_sec = 0.5
lift_distance_mm = 3.0
lift_speed_mm_min = 65.0
retract_speed_mm_min = 65.0
second_travel = { lift_distance_mm = 4.0, lift_speed_mm_min = 180.0, retract_speed_mm_min = 180.0 }

[per_printer.elegoo-jupiter-2]
normal_exposure_sec = 3.0
bottom_exposure_sec = 35.0
wait_before_cure_sec = 1.0
lift_distance_mm = 4.5
lift_speed_mm_min = 60.0
retract_speed_mm_min = 60.0
second_travel = { lift_distance_mm = 4.5, lift_speed_mm_min = 390.0, retract_speed_mm_min = 390.0 }

[per_printer.elegoo-jupiter-se]
normal_exposure_sec = 2.5
bottom_exposure_sec = 30.0
wait_before_cure_sec = 1.0
lift_distance_mm = 3.0
lift_speed_mm_min = 85.0
retract_speed_mm_min = 70.0
second_travel = { lift_distance_mm = 4.0, lift_speed_mm_min = 300.0, retract_speed_mm_min = 300.0 }

[per_printer.elegoo-mars]
normal_exposure_sec = 8.0
bottom_exposure_sec = 60.0
wait_before_cure_sec = 0.0
lift_distance_mm = 5.0
lift_speed_mm_min = 100.0
retract_speed_mm_min = 150.0

[per_printer.elegoo-mars-2]
normal_exposure_sec = 2.5
bottom_exposure_sec = 35.0
wait_before_cure_sec = 0.5
lift_distance_mm = 5.0
lift_speed_mm_min = 80.0
retract_speed_mm_min = 210.0

[per_printer.elegoo-mars-2-pro]
normal_exposure_sec = 2.5
bottom_exposure_sec = 35.0
wait_before_cure_sec = 0.5
lift_distance_mm = 5.0
lift_speed_mm_min = 80.0
retract_speed_mm_min = 210.0

[per_printer.elegoo-mars-3]
normal_exposure_sec = 2.5
bottom_exposure_sec = 35.0
wait_before_cure_sec = 0.5
lift_distance_mm = 5.0
lift_speed_mm_min = 80.0
retract_speed_mm_min = 210.0

[per_printer.elegoo-mars-3-pro]
normal_exposure_sec = 2.5
bottom_exposure_sec = 35.0
wait_before_cure_sec = 0.5
lift_distance_mm = 5.0
lift_speed_mm_min = 80.0
retract_speed_mm_min = 210.0

[per_printer.elegoo-mars-4]
normal_exposure_sec = 2.5
bottom_exposure_sec = 30.0
wait_before_cure_sec = 0.5
lift_distance_mm = 2.0
lift_speed_mm_min = 75.0
retract_speed_mm_min = 75.0
second_travel = { lift_distance_mm = 3.0, lift_speed_mm_min = 230.0, retract_speed_mm_min = 230.0 }

[per_printer.elegoo-mars-4-dlp]
normal_exposure_sec = 2.5
bottom_exposure_sec = 30.0
wait_before_cure_sec = 1.0
lift_distance_mm = 3.0
lift_speed_mm_min = 75.0
retract_speed_mm_min = 75.0
second_travel = { lift_distance_mm = 4.0, lift_speed_mm_min = 230.0, retract_speed_mm_min = 230.0 }

[per_printer.elegoo-mars-4-max]
normal_exposure_sec = 2.5
bottom_exposure_sec = 30.0
wait_before_cure_sec = 1.0
lift_distance_mm = 3.0
lift_speed_mm_min = 75.0
retract_speed_mm_min = 75.0
second_travel = { lift_distance_mm = 4.0, lift_speed_mm_min = 230.0, retract_speed_mm_min = 230.0 }

# This parameter works for Normal Resin + Normal Speed
[per_printer.elegoo-mars-4-ultra]
normal_exposure_sec = 2.5
bottom_exposure_sec = 30.0
wait_before_cure_sec = 0.5
lift_distance_mm = 2.0
lift_speed_mm_min = 75.0
retract_speed_mm_min = 75.0
second_travel = { lift_distance_mm = 3.0, lift_speed_mm_min = 230.0, retract_speed_mm_min = 230.0 }

[per_printer.elegoo-mars-5]
normal_exposure_sec = 2.5
bottom_exposure_sec = 35.0
wait_before_cure_sec = 0.5
lift_distance_mm = 2.0
lift_speed_mm_min = 75.0
retract_speed_mm_min = 75.0
second_travel = { lift_distance_mm = 3.0, lift_speed_mm_min = 230.0, retract_speed_mm_min = 230.0 }

# ELEGOO states no travel for this machine, whose vat tilts on the normal layers; the bottom layers lift as the Mars 5 does for this resin
[per_printer.elegoo-mars-5-ultra]
normal_exposure_sec = 2.5
bottom_exposure_sec = 35.0
wait_before_cure_sec = 0.5
lift_distance_mm = 2.0
lift_speed_mm_min = 75.0
retract_speed_mm_min = 75.0
second_travel = { lift_distance_mm = 3.0, lift_speed_mm_min = 230.0, retract_speed_mm_min = 230.0 }

[per_printer.elegoo-mars-pro]
normal_exposure_sec = 7.0
bottom_exposure_sec = 50.0
wait_before_cure_sec = 0.0
lift_distance_mm = 5.0
lift_speed_mm_min = 100.0
retract_speed_mm_min = 150.0

[per_printer.elegoo-saturn]
normal_exposure_sec = 2.5
bottom_exposure_sec = 30.0
wait_before_cure_sec = 0.5
lift_distance_mm = 7.0
lift_speed_mm_min = 70.0
retract_speed_mm_min = 210.0

[per_printer.elegoo-saturn-2]
normal_exposure_sec = 2.5
bottom_exposure_sec = 30.0
wait_before_cure_sec = 0.5
lift_distance_mm = 3.0
lift_speed_mm_min = 65.0
retract_speed_mm_min = 65.0
second_travel = { lift_distance_mm = 4.0, lift_speed_mm_min = 180.0, retract_speed_mm_min = 180.0 }

[per_printer.elegoo-saturn-3]
normal_exposure_sec = 2.5
bottom_exposure_sec = 30.0
wait_before_cure_sec = 0.5
lift_distance_mm = 3.0
lift_speed_mm_min = 65.0
retract_speed_mm_min = 65.0
second_travel = { lift_distance_mm = 4.0, lift_speed_mm_min = 180.0, retract_speed_mm_min = 180.0 }

# This parameter works for Normal Resin + Normal Speed
[per_printer.elegoo-saturn-3-ultra]
normal_exposure_sec = 2.5
bottom_exposure_sec = 35.0
wait_before_cure_sec = 1.0
lift_distance_mm = 3.0
lift_speed_mm_min = 90.0
retract_speed_mm_min = 90.0
second_travel = { lift_distance_mm = 4.0, lift_speed_mm_min = 320.0, retract_speed_mm_min = 320.0 }

[per_printer.elegoo-saturn-4]
normal_exposure_sec = 2.5
bottom_exposure_sec = 35.0
wait_before_cure_sec = 0.5
lift_distance_mm = 3.0
lift_speed_mm_min = 65.0
retract_speed_mm_min = 65.0
second_travel = { lift_distance_mm = 4.0, lift_speed_mm_min = 180.0, retract_speed_mm_min = 180.0 }

# ELEGOO states no travel for this machine, whose vat tilts on the normal layers; the bottom layers lift as the Saturn 4 does for this resin
[per_printer.elegoo-saturn-4-ultra]
normal_exposure_sec = 2.5
bottom_exposure_sec = 35.0
wait_before_cure_sec = 1.0
lift_distance_mm = 3.0
lift_speed_mm_min = 65.0
retract_speed_mm_min = 65.0
second_travel = { lift_distance_mm = 4.0, lift_speed_mm_min = 180.0, retract_speed_mm_min = 180.0 }

# ELEGOO states no travel for this machine, whose vat tilts on the normal layers; the bottom layers lift as the Saturn 4 does for this resin
[per_printer.elegoo-saturn-4-ultra-16k]
normal_exposure_sec = 2.3
bottom_exposure_sec = 32.0
wait_before_cure_sec = 1.2
lift_distance_mm = 3.0
lift_speed_mm_min = 65.0
retract_speed_mm_min = 65.0
second_travel = { lift_distance_mm = 4.0, lift_speed_mm_min = 180.0, retract_speed_mm_min = 180.0 }

[per_printer.elegoo-saturn-8k]
normal_exposure_sec = 2.5
bottom_exposure_sec = 30.0
wait_before_cure_sec = 0.5
lift_distance_mm = 3.0
lift_speed_mm_min = 65.0
retract_speed_mm_min = 65.0
second_travel = { lift_distance_mm = 4.0, lift_speed_mm_min = 180.0, retract_speed_mm_min = 180.0 }

[per_printer.elegoo-saturn-s]
normal_exposure_sec = 2.5
bottom_exposure_sec = 30.0
wait_before_cure_sec = 0.5
lift_distance_mm = 7.0
lift_speed_mm_min = 70.0
retract_speed_mm_min = 210.0

File: assets/profiles/materials/liqcreate-elastomer-x-100um.toml
[identity]
id = "liqcreate-elastomer-x-100um"
brand = "Liqcreate"
family = "flexible"
name = "Elastomer-X (100 um)"
profile_version = "1.0.0"

[intent]
target_layer_height_mm = 0.1

[defaults]

[physical]

[per_printer.anycubic-photon-d2]
normal_exposure_sec = 20.0
bottom_exposure_sec = 50.0
bottom_layer_count = 2
wait_before_cure_sec = 2.0
wait_after_cure_sec = 2.0
wait_after_lift_sec = 2.0
bottom_wait_before_cure_sec = 2.0
bottom_wait_after_cure_sec = 2.0
bottom_wait_after_lift_sec = 2.0
lift_distance_mm = 10.0
lift_speed_mm_min = 90.0
retract_speed_mm_min = 120.0
bottom_lift_distance_mm = 10.0
bottom_lift_speed_mm_min = 90.0
bottom_retract_speed_mm_min = 120.0

[per_printer.anycubic-photon-m3]
normal_exposure_sec = 12.0
bottom_exposure_sec = 50.0
bottom_layer_count = 1
wait_before_cure_sec = 2.0
wait_after_cure_sec = 2.0
wait_after_lift_sec = 2.0
bottom_wait_before_cure_sec = 2.0
bottom_wait_after_cure_sec = 2.0
bottom_wait_after_lift_sec = 2.0
lift_distance_mm = 10.0
lift_speed_mm_min = 60.0
retract_speed_mm_min = 90.0
bottom_lift_distance_mm = 10.0
bottom_lift_speed_mm_min = 60.0
bottom_retract_speed_mm_min = 90.0

[per_printer.anycubic-photon-mono]
normal_exposure_sec = 16.0
bottom_exposure_sec = 60.0
bottom_layer_count = 2
wait_before_cure_sec = 1.0
bottom_wait_before_cure_sec = 3.0
lift_distance_mm = 10.0
lift_speed_mm_min = 90.0
retract_speed_mm_min = 240.0
bottom_lift_distance_mm = 10.0
bottom_lift_speed_mm_min = 90.0
bottom_retract_speed_mm_min = 240.0

[per_printer.anycubic-photon-mono-2]
normal_exposure_sec = 20.0
bottom_exposure_sec = 60.0
bottom_layer_count = 7
wait_before_cure_sec = 2.0
wait_after_cure_sec = 2.0
wait_after_lift_sec = 2.0
bottom_wait_before_cure_sec = 2.0
bottom_wait_after_cure_sec = 2.0
bottom_wait_after_lift_sec = 2.0
lift_distance_mm = 10.0
lift_speed_mm_min = 60.0
retract_speed_mm_min = 60.0
bottom_lift_distance_mm = 10.0
bottom_lift_speed_mm_min = 60.0
bottom_retract_speed_mm_min = 60.0

[per_printer.anycubic-photon-mono-4]
normal_exposure_sec = 14.0
bottom_exposure_sec = 60.0
bottom_layer_count = 2
lift_distance_mm = 10.0
lift_speed_mm_min = 60.0
retract_speed_mm_min = 90.0
bottom_lift_distance_mm = 10.0
bottom_lift_speed_mm_min = 60.0
bottom_retract_speed_mm_min = 90.0

[per_printer.anycubic-photon-mono-4-ultra]
normal_exposure_sec = 12.0
bottom_exposure_sec = 50.0
bottom_layer_count = 2
wait_before_cure_sec = 2.0
wait_after_cure_sec = 2.0
wait_after_lift_sec = 2.0
bottom_wait_before_cure_sec = 2.0
bottom_wait_after_cure_sec = 2.0
bottom_wait_after_lift_sec = 2.0
lift_distance_mm = 10.0
lift_speed_mm_min = 60.0
retract_speed_mm_min = 90.0
bottom_lift_distance_mm = 10.0
bottom_lift_speed_mm_min = 60.0
bottom_retract_speed_mm_min = 90.0

[per_printer.anycubic-photon-mono-m7-max]
normal_exposure_sec = 25.0
bottom_exposure_sec = 80.0
bottom_layer_count = 2
wait_before_cure_sec = 2.0
wait_after_cure_sec = 2.0
wait_after_lift_sec = 2.0
bottom_wait_before_cure_sec = 2.0
bottom_wait_after_cure_sec = 2.0
bottom_wait_after_lift_sec = 2.0
lift_distance_mm = 12.0
lift_speed_mm_min = 60.0
retract_speed_mm_min = 90.0
bottom_lift_distance_mm = 12.0
bottom_lift_speed_mm_min = 60.0
bottom_retract_speed_mm_min = 90.0

[per_printer.anycubic-photon-mono-m7-pro]
normal_exposure_sec = 20.0
bottom_exposure_sec = 60.0
bottom_layer_count = 2
lift_distance_mm = 10.0
lift_speed_mm_min = 60.0
retract_speed_mm_min = 90.0
bottom_lift_distance_mm = 10.0
bottom_lift_speed_mm_min = 60.0
bottom_retract_speed_mm_min = 90.0

[per_printer.anycubic-photon-mono-se]
normal_exposure_sec = 16.0
bottom_exposure_sec = 60.0
bottom_layer_count = 2
wait_before_cure_sec = 2.0
wait_after_cure_sec = 2.0
wait_after_lift_sec = 2.0
bottom_wait_before_cure_sec = 2.0
bottom_wait_after_cure_sec = 2.0
bottom_wait_after_lift_sec = 2.0
lift_distance_mm = 10.0
lift_speed_mm_min = 60.0
retract_speed_mm_min = 120.0
bottom_lift_distance_mm = 10.0
bottom_lift_speed_mm_min = 60.0
bottom_retract_speed_mm_min = 120.0

[per_printer.anycubic-photon-mono-x]
normal_exposure_sec = 16.0
bottom_exposure_sec = 80.0
bottom_layer_count = 2
lift_distance_mm = 10.0
lift_speed_mm_min = 90.0
retract_speed_mm_min = 150.0
bottom_lift_distance_mm = 10.0
bottom_lift_speed_mm_min = 90.0
bottom_retract_speed_mm_min = 150.0

[per_printer.anycubic-photon-mono-x-6k-m3-plus]
normal_exposure_sec = 16.0
bottom_exposure_sec = 60.0
bottom_layer_count = 2
wait_before_cure_sec = 2.0
wait_after_cure_sec = 2.0
wait_after_lift_sec = 2.0
bottom_wait_before_cure_sec = 2.0
bottom_wait_after_cure_sec = 2.0
bottom_wait_after_lift_sec = 2.0
lift_distance_mm = 10.0
lift_speed_mm_min = 60.0
retract_speed_mm_min = 90.0
bottom_lift_distance_mm = 10.0
bottom_lift_speed_mm_min = 60.0
bottom_retract_speed_mm_min = 90.0

[per_printer.elegoo-mars-2-pro]
normal_exposure_sec = 22.0
bottom_exposure_sec = 90.0
bottom_layer_count = 2
wait_before_cure_sec = 2.0
bottom_wait_before_cure_sec = 2.0
lift_distance_mm = 10.0
lift_speed_mm_min = 60.0
retract_speed_mm_min = 120.0
bottom_lift_distance_mm = 10.0
bottom_lift_speed_mm_min = 60.0
bottom_retract_speed_mm_min = 120.0

[per_printer.elegoo-mars-3]
normal_exposure_sec = 16.0
bottom_exposure_sec = 60.0
bottom_layer_count = 2
wait_before_cure_sec = 2.0
wait_after_cure_sec = 2.0
wait_after_lift_sec = 2.0
bottom_wait_before_cure_sec = 2.0
bottom_wait_after_cure_sec = 2.0
bottom_wait_after_lift_sec = 2.0
lift_distance_mm = 10.0
lift_speed_mm_min = 60.0
retract_speed_mm_min = 120.0
bottom_lift_distance_mm = 10.0
bottom_lift_speed_mm_min = 60.0
bottom_retract_speed_mm_min = 120.0

[per_printer.elegoo-mars-4]
normal_exposure_sec = 18.0
bottom_exposure_sec = 70.0
bottom_layer_count = 2
wait_before_cure_sec = 2.0
wait_after_cure_sec = 2.0
wait_after_lift_sec = 2.0
bottom_wait_before_cure_sec = 2.0
bottom_wait_after_cure_sec = 2.0
bottom_wait_after_lift_sec = 2.0
lift_distance_mm = 10.0
lift_speed_mm_min = 60.0
retract_speed_mm_min = 90.0
bottom_lift_distance_mm = 10.0
bottom_lift_speed_mm_min = 60.0
bottom_retract_speed_mm_min = 90.0

[per_printer.elegoo-mars-5]
normal_exposure_sec = 20.0
bottom_exposure_sec = 80.0
bottom_layer_count = 2
wait_before_cure_sec = 2.0
wait_after_cure_sec = 2.0
wait_after_lift_sec = 2.0
bottom_wait_before_cure_sec = 2.0
bottom_wait_after_cure_sec = 2.0
bottom_wait_after_lift_sec = 2.0
lift_distance_mm = 10.0
lift_speed_mm_min = 60.0
retract_speed_mm_min = 90.0
bottom_lift_distance_mm = 10.0
bottom_lift_speed_mm_min = 60.0
bottom_retract_speed_mm_min = 90.0

[per_printer.elegoo-saturn]
normal_exposure_sec = 18.0
bottom_exposure_sec = 60.0
bottom_layer_count = 2
wait_before_cure_sec = 2.0
bottom_wait_before_cure_sec = 3.0
lift_distance_mm = 10.0
lift_speed_mm_min = 60.0
retract_speed_mm_min = 90.0
bottom_lift_distance_mm = 10.0
bottom_lift_speed_mm_min = 60.0
bottom_retract_speed_mm_min = 90.0

[per_printer.elegoo-saturn-3]
normal_exposure_sec = 14.0
bottom_exposure_sec = 70.0
bottom_layer_count = 2
lift_distance_mm = 10.0
lift_speed_mm_min = 60.0
retract_speed_mm_min = 60.0
bottom_lift_distance_mm = 10.0
bottom_lift_speed_mm_min = 60.0
bottom_retract_speed_mm_min = 60.0

[per_printer.elegoo-saturn-8k]
normal_exposure_sec = 18.0
bottom_exposure_sec = 60.0
bottom_layer_count = 2
wait_before_cure_sec = 2.0
wait_after_cure_sec = 2.0
wait_after_lift_sec = 2.0
bottom_wait_before_cure_sec = 2.0
bottom_wait_after_cure_sec = 2.0
bottom_wait_after_lift_sec = 2.0
lift_distance_mm = 10.0
lift_speed_mm_min = 60.0
retract_speed_mm_min = 60.0
bottom_lift_distance_mm = 10.0
bottom_lift_speed_mm_min = 60.0
bottom_retract_speed_mm_min = 60.0

[per_printer.phrozen-sonic-mega-8k-v2]
normal_exposure_sec = 18.0
bottom_exposure_sec = 50.0
bottom_layer_count = 2
lift_distance_mm = 10.0
lift_speed_mm_min = 60.0
retract_speed_mm_min = 90.0
bottom_lift_distance_mm = 10.0
bottom_lift_speed_mm_min = 60.0
bottom_retract_speed_mm_min = 90.0

[per_printer.phrozen-sonic-mighty-revo]
normal_exposure_sec = 14.0
bottom_exposure_sec = 80.0
bottom_layer_count = 2
wait_before_cure_sec = 2.0
wait_after_cure_sec = 2.0
wait_after_lift_sec = 2.0
bottom_wait_before_cure_sec = 2.0
bottom_wait_after_cure_sec = 2.0
bottom_wait_after_lift_sec = 2.0
lift_distance_mm = 10.0
lift_speed_mm_min = 60.0
retract_speed_mm_min = 90.0
bottom_lift_distance_mm = 10.0
bottom_lift_speed_mm_min = 60.0
bottom_retract_speed_mm_min = 90.0

[per_printer.phrozen-sonic-mini-8k-s]
normal_exposure_sec = 16.0
bottom_exposure_sec = 60.0
bottom_layer_count = 2
wait_before_cure_sec = 2.0
wait_after_cure_sec = 2.0
wait_after_lift_sec = 2.0
bottom_wait_before_cure_sec = 2.0
bottom_wait_after_cure_sec = 2.0
bottom_wait_after_lift_sec = 2.0
lift_distance_mm = 10.0
lift_speed_mm_min = 60.0
retract_speed_mm_min = 90.0
bottom_lift_distance_mm = 10.0
bottom_lift_speed_mm_min = 60.0
bottom_retract_speed_mm_min = 90.0

[per_printer.uniformation-gktwo]
normal_exposure_sec = 22.0
bottom_exposure_sec = 80.0
lift_distance_mm = 10.0
lift_speed_mm_min = 60.0
retract_speed_mm_min = 60.0
bottom_lift_distance_mm = 10.0
bottom_lift_speed_mm_min = 60.0
bottom_retract_speed_mm_min = 60.0

File: assets/profiles/materials/liqcreate-elastomer-x-50um.toml
[identity]
id = "liqcreate-elastomer-x-50um"
brand = "Liqcreate"
family = "flexible"
name = "Elastomer-X (50 um)"
profile_version = "1.0.0"

[intent]
target_layer_height_mm = 0.05

[defaults]

[physical]

[per_printer.anycubic-photon-d2]
normal_exposure_sec = 18.0
bottom_exposure_sec = 40.0
bottom_layer_count = 2
wait_before_cure_sec = 2.0
wait_after_cure_sec = 2.0
wait_after_lift_sec = 2.0
bottom_wait_before_cure_sec = 2.0
bottom_wait_after_cure_sec = 2.0
bottom_wait_after_lift_sec = 2.0
lift_distance_mm = 10.0
lift_speed_mm_min = 90.0
retract_speed_mm_min = 120.0
bottom_lift_distance_mm = 10.0
bottom_lift_speed_mm_min = 90.0
bottom_retract_speed_mm_min = 120.0

[per_printer.anycubic-photon-mono]
normal_exposure_sec = 14.0
bottom_exposure_sec = 60.0
bottom_layer_count = 2
wait_before_cure_sec = 1.0
bottom_wait_before_cure_sec = 3.0
lift_distance_mm = 10.0
lift_speed_mm_min = 90.0
retract_speed_mm_min = 240.0
bottom_lift_distance_mm = 10.0
bottom_lift_speed_mm_min = 90.0
bottom_retract_speed_mm_min = 240.0

[per_printer.anycubic-photon-mono-4]
normal_exposure_sec = 12.0
bottom_exposure_sec = 60.0
bottom_layer_count = 2
lift_distance_mm = 10.0
lift_speed_mm_min = 60.0
retract_speed_mm_min = 90.0
bottom_lift_distance_mm = 10.0
bottom_lift_speed_mm_min = 60.0
bottom_retract_speed_mm_min = 90.0

[per_printer.anycubic-photon-mono-4-ultra]
normal_exposure_sec = 10.0
bottom_exposure_sec = 40.0
bottom_layer_count = 2
wait_before_cure_sec = 2.0
wait_after_cure_sec = 2.0
wait_after_lift_sec = 2.0
bottom_wait_before_cure_sec = 2.0
bottom_wait_after_cure_sec = 2.0
bottom_wait_after_lift_sec = 2.0
lift_distance_mm = 10.0
lift_speed_mm_min = 60.0
retract_speed_mm_min = 90.0
bottom_lift_distance_mm = 10.0
bottom_lift_speed_mm_min = 60.0
bottom_retract_speed_mm_min = 90.0

[per_printer.anycubic-photon-mono-m5s-pro]
normal_exposure_sec = 18.0
bottom_exposure_sec = 80.0
bottom_layer_count = 2
lift_distance_mm = 10.0
lift_speed_mm_min = 60.0
retract_speed_mm_min = 90.0
bottom_lift_distance_mm = 10.0
bottom_lift_speed_mm_min = 60.0
bottom_retract_speed_mm_min = 90.0

[per_printer.anycubic-photon-mono-se]
normal_exposure_sec = 14.0
bottom_exposure_sec = 50.0
bottom_layer_count = 2
wait_before_cure_sec = 2.0
wait_after_cure_sec = 2.0
wait_after_lift_sec = 2.0
bottom_wait_before_cure_sec = 2.0
bottom_wait_after_cure_sec = 2.0
bottom_wait_after_lift_sec = 2.0
lift_distance_mm = 10.0
lift_speed_mm_min = 60.0
retract_speed_mm_min = 120.0
bottom_lift_distance_mm = 10.0
bottom_lift_speed_mm_min = 60.0
bottom_retract_speed_mm_min = 120.0

[per_printer.elegoo-mars-2-pro]
normal_exposure_sec = 20.0
bottom_exposure_sec = 60.0
bottom_layer_count = 2
wait_before_cure_sec = 2.0
bottom_wait_before_cure_sec = 2.0
lift_distance_mm = 10.0
lift_speed_mm_min = 60.0
retract_speed_mm_min = 120.0
bottom_lift_distance_mm = 10.0
bottom_lift_speed_mm_min = 60.0
bottom_retract_speed_mm_min = 120.0

[per_printer.elegoo-mars-3]
normal_exposure_sec = 14.0
bottom_exposure_sec = 50.0
bottom_layer_count = 2
wait_before_cure_sec = 2.0
wait_after_cure_sec = 2.0
wait_after_lift_sec = 2.0
bottom_wait_before_cure_sec = 2.0
bottom_wait_after_cure_sec = 2.0
bottom_wait_after_lift_sec = 2.0
lift_distance_mm = 10.0
lift_speed_mm_min = 60.0
retract_speed_mm_min = 120.0
bottom_lift_distance_mm = 10.0
bottom_lift_speed_mm_min = 60.0
bottom_retract_speed_mm_min = 120.0

[per_printer.elegoo-mars-4-max]
normal_exposure_sec = 16.0
bottom_exposure_sec = 70.0
bottom_layer_count = 2
wait_before_cure_sec = 2.0
wait_after_cure_sec = 2.0
wait_after_lift_sec = 2.0
bottom_wait_before_cure_sec = 2.0
bottom_wait_after_cure_sec = 2.0
bottom_wait_after_lift_sec = 2.0
lift_distance_mm = 10.0
lift_speed_mm_min = 60.0
retract_speed_mm_min = 90.0
bottom_lift_distance_mm = 10.0
bottom_lift_speed_mm_min = 60.0
bottom_retract_speed_mm_min = 90.0

[per_printer.elegoo-saturn]
normal_exposure_sec = 16.0
bottom_exposure_sec = 50.0
bottom_layer_count = 2
wait_before_cure_sec = 2.0
bottom_wait_before_cure_sec = 3.0
lift_distance_mm = 10.0
lift_speed_mm_min = 60.0
retract_speed_mm_min = 90.0
bottom_lift_distance_mm = 10.0
bottom_lift_speed_mm_min = 60.0
bottom_retract_speed_mm_min = 90.0

[per_printer.elegoo-saturn-3]
normal_exposure_sec = 12.0
bottom_exposure_sec = 60.0
bottom_layer_count = 2
lift_distance_mm = 10.0
lift_speed_mm_min = 60.0
retract_speed_mm_min = 60.0
bottom_lift_distance_mm = 10.0
bottom_lift_speed_mm_min = 60.0
bottom_retract_speed_mm_min = 60.0

[per_printer.phrozen-sonic-mega-8k-v2]
normal_exposure_sec = 12.0
bottom_exposure_sec = 40.0
bottom_layer_count = 2
lift_distance_mm = 10.0
lift_speed_mm_min = 60.0
retract_speed_mm_min = 90.0
bottom_lift_distance_mm = 10.0
bottom_lift_speed_mm_min = 60.0
bottom_retract_speed_mm_min = 90.0

[per_printer.phrozen-sonic-mighty-revo]
normal_exposure_sec = 12.0
bottom_exposure_sec = 80.0
bottom_layer_count = 2
wait_before_cure_sec = 2.0
wait_after_cure_sec = 2.0
wait_after_lift_sec = 2.0
bottom_wait_before_cure_sec = 2.0
bottom_wait_after_cure_sec = 2.0
bottom_wait_after_lift_sec = 2.0
lift_distance_mm = 10.0
lift_speed_mm_min = 60.0
retract_speed_mm_min = 90.0
bottom_lift_distance_mm = 10.0
bottom_lift_speed_mm_min = 60.0
bottom_retract_speed_mm_min = 90.0

[per_printer.phrozen-sonic-mini-8k-s]
normal_exposure_sec = 14.0
bottom_exposure_sec = 50.0
bottom_layer_count = 2
wait_before_cure_sec = 2.0
wait_after_cure_sec = 2.0
wait_after_lift_sec = 2.0
bottom_wait_before_cure_sec = 2.0
bottom_wait_after_cure_sec = 2.0
bottom_wait_after_lift_sec = 2.0
lift_distance_mm = 10.0
lift_speed_mm_min = 60.0
retract_speed_mm_min = 90.0
bottom_lift_distance_mm = 10.0
bottom_lift_speed_mm_min = 60.0
bottom_retract_speed_mm_min = 90.0
