Repository: breadslicer-app/breadslicer

# Bundled profiles

The profile library an installation ships with: one printer profile per
machine, one material profile per resin, and in `images/` the product
photo each printer profile points at. Profiles a user saves themselves
live in their own library, where a matching id wins over anything here.

This page says where these numbers came from.

## Printers

The printers come from UVtools' printer catalog: the PrusaSlicer printer
profiles UVtools bundles for every resin printer it converts files for
(`PrusaSlicer/printer/*.ini`), published under the AGPL-3.0 with UVtools
(Tiago Conceição (sn4k3) and UVtools contributors,
<https://github.com/sn4k3/UVtools>).

File: assets/profiles/materials/phrozen-ceramic-pro-50um.toml
[identity]
id = "phrozen-ceramic-pro-50um"
brand = "Phrozen"
family = "standard"
name = "Ceramic Pro (50 um)"
profile_version = "1.0.0"

[intent]
target_layer_height_mm = 0.05

[defaults]

[physical]

[per_printer.phrozen-sonic-mega-8k]
normal_exposure_sec = 2.5
bottom_exposure_sec = 20.0
bottom_layer_count = 6
wait_before_cure_sec = 8.0
bottom_wait_before_cure_sec = 8.0
lift_distance_mm = 8.0
lift_speed_mm_min = 60.0
retract_speed_mm_min = 150.0
bottom_lift_distance_mm = 8.0
bottom_lift_speed_mm_min = 60.0
bottom_retract_speed_mm_min = 150.0

[per_printer.phrozen-sonic-mighty-4k]
normal_exposure_sec = 2.0
bottom_exposure_sec = 12.0
bottom_layer_count = 6
lift_distance_mm = 8.0
lift_speed_mm_min = 60.0
retract_speed_mm_min = 150.0
bottom_lift_distance_mm = 8.0
bottom_lift_speed_mm_min = 60.0
bottom_retract_speed_mm_min = 150.0

[per_printer.phrozen-sonic-mighty-8k]
normal_exposure_sec = 2.5
bottom_exposure_sec = 15.0
bottom_layer_count = 6
wait_before_cure_sec = 5.0
bottom_wait_before_cure_sec = 5.0
lift_distance_mm = 8.0
lift_speed_mm_min = 60.0
retract_speed_mm_min = 150.0
bottom_lift_distance_mm = 8.0
bottom_lift_speed_mm_min = 60.0
bottom_retract_speed_mm_min = 150.0

[per_printer.phrozen-sonic-mighty-revo]
normal_exposure_sec = 2.5
bottom_exposure_sec = 20.0
bottom_layer_count = 6
wait_before_cure_sec = 5.0
bottom_wait_before_cure_sec = 5.0
lift_distance_mm = 8.0
lift_speed_mm_min = 60.0
retract_speed_mm_min = 150.0
bottom_lift_distance_mm = 8.0
bottom_lift_speed_mm_min = 60.0
bottom_retract_speed_mm_min = 150.0

[per_printer.phrozen-sonic-mini-4k]
normal_exposure_sec = 2.0
bottom_exposure_sec = 12.0
bottom_layer_count = 6
lift_distance_mm = 6.0
lift_speed_mm_min = 60.0
retract_speed_mm_min = 150.0
bottom_lift_distance_mm = 6.0
bottom_lift_speed_mm_min = 60.0
bottom_retract_speed_mm_min = 150.0

[per_printer.phrozen-sonic-mini-8k]
normal_exposure_sec = 2.5
bottom_exposure_sec = 15.0
bottom_layer_count = 6
wait_before_cure_sec = 4.0
bottom_wait_before_cure_sec = 4.0
lift_distance_mm = 6.0
lift_speed_mm_min = 60.0
retract_speed_mm_min = 150.0
bottom_lift_distance_mm = 6.0
bottom_lift_speed_mm_min = 60.0
bottom_retract_speed_mm_min = 150.0

[per_printer.phrozen-sonic-mini-8k-s]
normal_exposure_sec = 2.0
bottom_exposure_sec = 13.0
bottom_layer_count = 6
wait_before_cure_sec = 4.0
bottom_wait_before_cure_sec = 4.0
lift_distance_mm = 6.0
lift_speed_mm_min = 60.0
retract_speed_mm_min = 150.0
bottom_lift_distance_mm = 6.0
bottom_lift_speed_mm_min = 60.0
bottom_retract_speed_mm_min = 150.0

File: assets/profiles/materials/phrozen-ceramic-white-50um.toml
[identity]
id = "phrozen-ceramic-white-50um"
brand = "Phrozen"
family = "standard"
name = "Ceramic White (50 um)"
profile_version = "1.0.0"

[intent]
target_layer_height_mm = 0.05

[defaults]

[physical]

[per_printer.phrozen-sonic-mega-8k]
normal_exposure_sec = 3.5
bottom_exposure_sec = 32.5
bottom_layer_count = 6
wait_before_cure_sec = 5.0
bottom_wait_before_cure_sec = 5.0
lift_distance_mm = 8.0
lift_speed_mm_min = 45.0
retract_speed_mm_min = 150.0
bottom_lift_distance_mm = 8.0
bottom_lift_speed_mm_min = 60.0
bottom_retract_speed_mm_min = 150.0

[per_printer.phrozen-sonic-mighty-4k]
normal_exposure_sec = 3.5
bottom_exposure_sec = 30.0
bottom_layer_count = 6
lift_distance_mm = 8.0
lift_speed_mm_min = 60.0
retract_speed_mm_min = 150.0
bottom_lift_distance_mm = 8.0
bottom_lift_speed_mm_min = 60.0
bottom_retract_speed_mm_min = 150.0

[per_printer.phrozen-sonic-mighty-8k]
normal_exposure_sec = 2.8
bottom_exposure_sec = 32.5
bottom_layer_count = 6
wait_before_cure_sec = 3.0
bottom_wait_before_cure_sec = 3.0
lift_distance_mm = 8.0
lift_speed_mm_min = 60.0
retract_speed_mm_min = 150.0
bottom_lift_distance_mm = 8.0
bottom_lift_speed_mm_min = 60.0
bottom_retract_speed_mm_min = 150.0

[per_printer.phrozen-sonic-mighty-revo]
normal_exposure_sec = 3.0
bottom_exposure_sec = 30.0
bottom_layer_count = 6
wait_before_cure_sec = 3.0
bottom_wait_before_cure_sec = 3.0
lift_distance_mm = 8.0
lift_speed_mm_min = 60.0
retract_speed_mm_min = 150.0
bottom_lift_distance_mm = 8.0
bottom_lift_speed_mm_min = 60.0
bottom_retract_speed_mm_min = 150.0

[per_printer.phrozen-sonic-mini-4k]
normal_exposure_sec = 3.5
bottom_exposure_sec = 30.0
bottom_layer_count = 6
lift_distance_mm = 6.0
lift_speed_mm_min = 60.0
retract_speed_mm_min = 150.0
bottom_lift_distance_mm = 6.0
bottom_lift_speed_mm_min = 60.0
bottom_retract_speed_mm_min = 150.0

[per_printer.phrozen-sonic-mini-8k]
normal_exposure_sec = 2.8
bottom_exposure_sec = 30.0
bottom_layer_count = 6
wait_before_cure_sec = 3.0
bottom_wait_before_cure_sec = 3.0
lift_distance_mm = 6.0
lift_speed_mm_min = 60.0
retract_speed_mm_min = 150.0
bottom_lift_distance_mm = 6.0
bottom_lift_speed_mm_min = 60.0
bottom_retract_speed_mm_min = 150.0

[per_printer.phrozen-sonic-mini-8k-s]
normal_exposure_sec = 3.5
bottom_exposure_sec = 11.0
bottom_layer_count = 6
wait_before_cure_sec = 3.0
bottom_wait_before_cure_sec = 3.0
lift_distance_mm = 6.0
lift_speed_mm_min = 60.0
retract_speed_mm_min = 150.0
bottom_lift_distance_mm = 6.0
bottom_lift_speed_mm_min = 60.0
bottom_retract_speed_mm_min = 150.0
